Repository: lukexodus/learn

# CVG Vault

Obsidian vault reorganized by academic/application domain. Each topic folder is a self-contained unit holding `chapters/`, `syllabus.md`, and `syllabus.json`.

## Economics

Core theory and foundations:

- `Economics/Core/economics`
- `Economics/Core/microeconomics`
- `Economics/Core/macroeconomics`
- `Economics/Core/behavioral_economics`
- `Economics/Core/game_theory`
- `Economics/Core/advanced_statistics_econometrics`

Applied fields:

- `Economics/Applied/financial_economics`
- `Economics/Applied/monetary_economics`
- `Economics/Applied/labor_economics`
- `Economics/Applied/public_economics`
- `Economics/Applied/international_economics`
- `Economics/Applied/development_economics`
- `Economics/Applied/industrial_economics`
- `Economics/Applied/urban_and_regional_economics`
- `Economics/Applied/healthcare_economics`
- `Economics/Applied/energy_economics`
- `Economics/Applied/agriculture_economics`

## Finance_Capital_Markets

- `Finance_Capital_Markets/corporate_finance`
- `Finance_Capital_Markets/capital_structuring_syndication`
- `Finance_Capital_Markets/project_finance_modeling`
- `Finance_Capital_Markets/tax_equity_incentives`
- `Finance_Capital_Markets/advanced_financial_accounting_forensic_accounting`
- `Finance_Capital_Markets/capital_intensity_and_capex_management`
- `Finance_Capital_Markets/corporate_valuation_dcf_mastery`
- `Finance_Capital_Markets/derivatives_structured_products`
- `Finance_Capital_Markets/fixed_income_duration_analysis`

## Business_Management

- `Business_Management/managerial_economics`
- `Business_Management/managerial_accounting`
- `Business_Management/strategic_management`
- `Business_Management/operations_management`
- `Business_Management/project_management`
- `Business_Management/critical_path_method_cpm_earned_value_management_evm`
- `Business_Management/marketing_customer_psychology`
- `Business_Management/negotiation_theory`
- `Business_Management/rhetoric_and_executive_communication`
- `Business_Management/systems_thinking`
- `Business_Management/crisis_reputation_management`

## Energy_Infrastructure_Engineering

- `Energy_Infrastructure_Engineering/energy_conversion_thermodynamics_for_power`
- `Energy_Infrastructure_Engineering/electrical_grid_engineering`
- `Energy_Infrastructure_Engineering/regulatory_ratebasing_for_utilities`
- `Energy_Infrastructure_Engineering/materials_science_civil_engineering_fundamentals`
- `Energy_Infrastructure_Engineering/publicprivate_partnership_ppp_economics`
- `Energy_Infrastructure_Engineering/asset_lifecycle_management`
- `Energy_Infrastructure_Engineering/process_safety_management_psm`

## Law_Governance_Risk

- `Law_Governance_Risk/administrative_environmental_law`
- `Law_Governance_Risk/land_rights_easement_law`
- `Law_Governance_Risk/law_and_economics`
- `Law_Governance_Risk/political_science`
- `Law_Governance_Risk/geopolitical_risk_analysis`
- `Law_Governance_Risk/diplomatic_leadership`

## Psychology_Human_Behavior

- `Psychology_Human_Behavior/cognitive_neuroscience`
- `Psychology_Human_Behavior/social_psychology`
- `Psychology_Human_Behavior/organizational_psychology`
- `Psychology_Human_Behavior/positive_psychology_resilience`

## Environmental_Earth_Agricultural_Science

- `Environmental_Earth_Agricultural_Science/earth_science`
- `Environmental_Earth_Agricultural_Science/environmental_science`
- `Environmental_Earth_Agricultural_Science/geospatial_environmental_science`
- `Environmental_Earth_Agricultural_Science/agriculture`
- `Environmental_Earth_Agricultural_Science/community_engagement_social_impact_assessment_sia`

## Manufacturing_Engineering

- `Manufacturing_Engineering/semiconductor_physics_fabrication`
- `Manufacturing_Engineering/semiconductor_advanced_packaging_heterogeneous_integration`
- `Manufacturing_Engineering/manufacturing_process_classifications`
- `Manufacturing_Engineering/precision_metrology_quality_control`
- `Manufacturing_Engineering/lean_manufacturing_the_toyota_production_system_tps`

## Supply_Chain_Logistics

- `Supply_Chain_Logistics/heavylift_specialized_logistics`
- `Supply_Chain_Logistics/logistics_modes_incoterms`
- `Supply_Chain_Logistics/supply_chain_architecture_tiered_structures`
- `Supply_Chain_Logistics/supply_chain_geopolitics`

## Cross-Cutting Notes

Topics spanning multiple domains are placed in a single primary home:

| Topic | Primary home | Alt. home(s) |
|---|---|---|
| economics -> energy_economics | Economics/Applied | Energy_Infrastructure_Engineering |
| agriculture_economics | Economics/Applied | Environmental_Earth_Agricultural_Science |
| managerial_economics | Business_Management | Economics |
| law_and_economics | Law_Governance_Risk | Economics |
| publicprivate_partnership_ppp_economics | Energy_Infrastructure_Engineering | Finance_Capital_Markets |
| regulatory_ratebasing_for_utilities | Energy_Infrastructure_Engineering | Law_Governance_Risk |
| marketing_customer_psychology | Business_Management | Psychology_Human_Behavior |

File: Manufacturing_Engineering/materials_science_metallurgy/chapters/11_plastic_deformation_and_dislocation_theory/06_plastic_deformation_of_polycrystalline_metals.md
## Plastic Deformation of Polycrystalline Metals


### Overview and Distinguishing Features

Polycrystalline metals — aggregates of many individual crystalline grains, each with a distinct crystallographic orientation, joined at grain boundaries — constitute the overwhelming majority of engineering structural metals. Plastic deformation in polycrystals differs fundamentally from single-crystal deformation because individual grains cannot deform independently; each grain is mechanically constrained by its neighbors, requiring strain compatibility to be maintained across every grain boundary throughout deformation. This constraint has profound consequences for yield behavior, work hardening, and the role of grain size as a primary strengthening variable.

### Grain Boundary Compatibility Constraint

**[Key Points]**

For a grain embedded within a polycrystalline aggregate to change shape without creating voids or overlaps with its neighbors, it must be capable of accommodating an arbitrary, general strain state. The **von Mises criterion** establishes that a minimum of **5 independent slip systems** are required within a single grain to accommodate an arbitrary imposed shape change while maintaining compatibility with surrounding grains (since a general strain tensor has 5 independent deviatoric components, given the incompressibility of plastic deformation).

- **FCC metals** (12 slip systems, typically at least 5 independent among them) generally satisfy this criterion straightforwardly, consistent with their characteristic high polycrystalline ductility.
- **BCC metals** likewise generally have sufficient independent slip systems available (particularly at moderate-to-elevated temperature when multiple $\{110\}$, $\{112\}$, $\{123\}$ plane families become active).
- **HCP metals** with only 3 independent basal slip systems fall short of the von Mises requirement using basal slip alone, and must engage additional non-basal slip systems (prismatic, pyramidal — generally requiring higher CRSS) and/or deformation twinning to achieve full compatibility — directly explaining the characteristically lower room-temperature ductility and more limited cold formability of HCP metals (Mg, Ti, Zn) relative to FCC and BCC metals.

Because individual grains generally cannot satisfy compatibility through single slip alone, **multiple slip is engaged from very early in polycrystalline deformation** — a fundamental distinction from single-crystal behavior, where an extended Stage I (easy glide, single-system slip) is commonly observed.

### The Taylor Model and Polycrystalline Yield Stress

**[Key Points]**

The **Taylor model** provides a widely used theoretical framework for relating single-crystal CRSS to polycrystalline yield stress. In its simplest (fully constrained, uniform-strain) form, the Taylor model assumes every grain undergoes the same macroscopic strain (analogous to the Voigt/iso-strain assumption in elastic averaging) and calculates, for each grain orientation, the combination of active slip systems that minimizes the total plastic work required to produce that imposed strain.

This analysis yields the **Taylor factor** $M$, relating polycrystalline yield stress to CRSS:

$$\sigma_y = M \tau_{CRSS}$$

For random-texture FCC polycrystals, $M \approx 3.06$ is a commonly cited value from Taylor's original analysis — notably higher than the reciprocal of the maximum single-crystal Schmid factor ($1/0.5 = 2.0$), reflecting the additional "penalty" imposed by the grain-boundary compatibility constraint: most grains cannot deform using only their single most favorably oriented slip system, and must engage additional, less favorably oriented systems (with correspondingly lower individual Schmid factors) to satisfy compatibility, raising the effective average stress required for the aggregate to yield. [Inference: the specific Taylor factor value of 3.06 corresponds to the fully constrained Taylor/Bishop-Hill model for random texture in FCC metals specifically; different grain-interaction assumptions (Sachs lower-bound model, self-consistent models) and non-random textures yield different, generally lower or texture-dependent, effective factors.]

### Hall-Petch Relationship: Grain Size Strengthening

**[Key Points]**

One of the most significant consequences of polycrystalline grain structure is the well-established inverse dependence of yield strength on grain size, captured empirically by the **Hall-Petch relationship**:

$$\sigma_y = \sigma_0 + k_y\,d^{-1/2}$$

where $\sigma_0$ is a friction stress term (representing the intrinsic lattice resistance to dislocation motion, extrapolated to infinite grain size), $k_y$ is the Hall-Petch strengthening coefficient (material-specific), and $d$ is the average grain diameter.

**Physical basis**: the classical explanation attributes this relationship to **dislocation pile-up** at grain boundaries — dislocations generated by slip within a grain, moving toward a grain boundary, cannot readily pass into the adjacent (differently oriented) grain and instead pile up against the boundary. The stress concentration at the head of such a pile-up scales with the number of dislocations in the pile-up, which in turn scales with the available slip distance (approximately the grain diameter) — smaller grains permit shorter pile-ups, requiring higher applied stress to generate sufficient local stress concentration to activate slip in the neighboring grain (or otherwise propagate deformation), thereby raising the macroscopic yield stress. An alternative and complementary explanation (particularly relevant at very fine grain sizes) emphasizes grain boundaries as effective obstacles limiting the maximum available dislocation source (e.g., Frank-Read source) length within a grain, directly connecting Hall-Petch behavior to the source-length dependence of dislocation multiplication. [Behavior may vary: the relative importance of the pile-up versus source-limitation explanations, and the applicability of the Hall-Petch relationship itself, both become less certain at very fine (nanocrystalline, sub-~20-30 nm) grain sizes, where inverse Hall-Petch (softening with further grain refinement) behavior has been reported in some systems, attributed to a shift toward grain-boundary-mediated deformation mechanisms (grain boundary sliding, boundary-source dislocation nucleation) that are not captured by the classical pile-up model.]

### Polycrystalline Deformation Framework Diagram

===MERMAID_DIAGRAM===

flowchart TD

A["Polycrystalline aggregate:<br/>many differently oriented grains"] --> B["Grain boundary compatibility<br/>constraint (von Mises criterion)"]

B --> C["Requires ≥5 independent<br/>slip systems per grain"]

C --> D["Multiple slip engaged<br/>from early deformation<br/>(no extended Stage I)"]

D --> E["Taylor model:<br/>σ_y = M × τ_CRSS<br/>(M ≈ 3.06 for random FCC)"]

A --> F["Grain boundaries impede<br/>dislocation motion"]

F --> G["Dislocation pile-up /<br/>source-length limitation"]

G --> H["Hall-Petch relationship:<br/>σ_y = σ_0 + k_y·d^(-1/2)"]



```
### Worked Example: Applying the Taylor Model

**[Example]** A copper polycrystal has $\tau_{CRSS} = 1.0$ MPa (a representative single-crystal value for well-annealed copper). Using the Taylor factor for random-texture FCC metals, estimate the polycrystalline yield stress, and compare to the single-crystal yield stress for the most favorably oriented crystal (maximum Schmid factor, $m = 0.5$).

**Polycrystalline yield stress (Taylor model):**
$$\sigma_y = M\tau_{CRSS} = 3.06 \times 1.0 = 3.06\ \text{MPa}$$

**Single-crystal yield stress (best-oriented crystal):**
$$\sigma_y = \frac{\tau_{CRSS}}{m_{max}} = \frac{1.0}{0.5} = 2.0\ \text{MPa}$$

The polycrystalline aggregate requires approximately **53% higher** applied stress to yield than the most favorably oriented single crystal of the same material, despite having identical intrinsic CRSS — directly illustrating the strengthening contribution of the grain-boundary compatibility constraint captured by the Taylor factor.

### Worked Example: Hall-Petch Grain Size Effect

**[Example]** A low-carbon steel has Hall-Petch parameters $\sigma_0 = 70$ MPa and $k_y = 0.74$ MPa·mm$^{1/2}$ (representative literature values for mild steel). Calculate the predicted yield strength for grain sizes of (a) 50 μm and (b) 5 μm.

**(a) d = 50 μm = 0.050 mm:**
$$d^{-1/2} = (0.050)^{-1/2} = \frac{1}{\sqrt{0.050}} = \frac{1}{0.2236} \approx 4.47\ \text{mm}^{-1/2}$$
$$\sigma_y = 70 + 0.74\times4.47 = 70 + 3.31 = 73.3\ \text{MPa}$$

**(b) d = 5 μm = 0.005 mm:**
$$d^{-1/2} = (0.005)^{-1/2} = \frac{1}{\sqrt{0.005}} = \frac{1}{0.0707} \approx 14.14\ \text{mm}^{-1/2}$$
$$\sigma_y = 70 + 0.74\times14.14 = 70 + 10.46 = 80.5\ \text{MPa}$$

Reducing the grain size by a factor of 10 (from 50 μm to 5 μm) increases predicted yield strength from approximately 73.3 MPa to 80.5 MPa — a modest but clear strengthening effect for this particular parameter set. [The specific magnitude of strengthening is highly sensitive to the material-specific $k_y$ value used; steels with different composition/processing can show substantially larger Hall-Petch coefficients than the illustrative values used here, and the relationship's accuracy at the fine end of conventional grain sizes should be verified against material-specific experimental data.]

### Work Hardening in Polycrystals

**[Key Points]**
- Unlike single crystals, polycrystals do not exhibit a distinct easy-glide (Stage I) region in their macroscopic stress-strain curve, since multiple slip is engaged in most grains from very early in deformation due to the compatibility constraint discussed above.
- Polycrystalline stress-strain curves instead typically resemble an extended Stage-II-like (parabolic or near-linear, in true stress-strain terms often approximated by the Hollomon power law) hardening behavior from yield through to necking, reflecting the widespread forest-dislocation interactions occurring simultaneously across many active slip systems in every grain.
- **Grain boundary regions** themselves accumulate additional dislocation density and geometrically necessary dislocations (GNDs) to accommodate the orientation gradients required near boundaries where neighboring grains deform differently — this localized additional hardening near boundaries contributes to the overall grain-size dependence of work-hardening behavior, not just initial yield stress.
- **Texture evolution**: as polycrystalline deformation proceeds (particularly in rolling, extrusion, and other large-strain forming operations), individual grains rotate according to their local active slip systems (analogous to, but individually more constrained than, single-crystal lattice rotation), and because many grains rotate toward similar preferred orientations under a given deformation path, the aggregate develops **crystallographic texture** — a non-random distribution of grain orientations that produces measurable macroscopic anisotropy in both elastic and plastic properties.

### Grain Boundary Sliding and High-Temperature Deformation

**[Key Points]**

At elevated temperature (particularly relevant to creep deformation, typically above approximately $0.4$–$0.5\,T_m$), an additional polycrystal-specific deformation mechanism becomes significant: **grain boundary sliding (GBS)**, in which grains slide relative to one another along their mutual boundaries, contributing directly to overall strain in a manner entirely absent in single-crystal deformation.

- GBS is generally accommodated by complementary diffusional or dislocation-based processes at triple junctions and boundary irregularities to prevent void formation, and its relative contribution to total strain increases with decreasing grain size (since finer grain size provides more total boundary area) and increasing temperature.
- This is a key reason **coarse-grained or single-crystal microstructures are specifically favored for high-temperature creep resistance** (as in Ni-based superalloy turbine blades) — despite fine grain size generally improving room-temperature strength via Hall-Petch strengthening, the same abundant grain boundary area becomes a creep-rate-accelerating liability at high homologous temperature, representing a genuine engineering trade-off requiring different optimal grain structures for different service temperature regimes.

### Applications and Engineering Significance

**[Key Points]**
- **Grain refinement as a strengthening strategy**: because Hall-Petch strengthening is one of very few strengthening mechanisms that improves both strength *and* toughness simultaneously (unlike most other strengthening mechanisms, which typically trade ductility/toughness for strength), grain refinement (via controlled rolling, thermomechanical processing, microalloying with grain-refining elements like Nb, Ti, V in steels) is a widely used and metallurgically favorable strengthening approach in structural steel design.
- **Superplastic forming**: certain fine-grained alloys at elevated temperature can exhibit extraordinary tensile ductility (elongations of several hundred percent) via a mechanism dominated by grain boundary sliding accommodated by diffusional processes — a specialized high-temperature polycrystalline deformation regime exploited industrially for complex sheet-forming operations in aerospace and other applications.
- **Texture control in sheet forming**: understanding and controlling polycrystalline texture evolution is essential in sheet metal forming (deep drawing, stamping) applications, where anisotropic plastic behavior (quantified via Lankford $r$-values derived from texture) directly governs formability limits and the tendency toward defects such as earing during drawing operations.
- **Weld and heat-affected zone microstructure control**: grain size variation across a weld and its heat-affected zone (HAZ) directly affects local strength and toughness via the Hall-Petch relationship, making grain size control (via welding parameter and post-weld heat treatment optimization) a key consideration in structural welding metallurgy.

### Related Topics
- Slip systems and critical resolved shear stress (Schmid's Law)
- Plastic deformation of single crystals
- Hall-Petch relationship and grain boundary strengthening
- Dislocation multiplication and Frank-Read sources
- Crystallographic texture development during forming
- Creep deformation mechanisms and grain boundary sliding
- Superplasticity and fine-grained high-temperature forming


```
